Repository: kenichinakanishi/Gyroid-indentation

# Gyroid-indentation
Python code for the extraction and visualization of nanoindentation data across multiple indent steps in a single experiment. 


System is a Triboscan Quasi! 
Berkovich nanoindentation tests on gyroid films were performed using Hysitron Ub1 Nanoindenter system with a maximum indentation force of 11 mN and a depth resolution of 0.04 nm. The Berkovich tip had a tip radius of 50 nm and the usual Berkovich half angle of 65.35° measured from the axis to one of the pyramidal flats.


For each test 12 interrupted load/unload cycles were performed whereby the peak load in each cycle was progressively increased to the maximum machine load capacity of 11 mN over the 12 cycles. Each loading and unloading segment was 2s in duration with a 2s hold between these segments. During each unloading cycle the load was reduced to 50% of the load just prior to unloading.


The modulus and hardness were extracted from these measurements using the standard Oliver and Pharr procedure. We note in passing that experiments were also performed by increasing the above loading times by a factor of 10: no appreciable change in the measurements was observed indicating that the responses measured here are reasonably strain rate insensitive.


Samples were indented in a 4 by 4 array with a 50um spacing in both lateral directions to ensure the associated strain fields did not interact between indents.

File: Indentation Data/750nm_nickel/Kenichi_Gyroids_Position 177 0000 LC.txt
Number of Data Points = 12
       
File	hc(nm)	Pmax(µN)	S(µN/nm)	A(nm^2)	hmax(nm)	heff(nm)	Er(GPa)	H(GPa)	A	hf(nm)	m	X(mm)	Y(mm)	Drift(nm/s)
Kenichi_Gyroids_Position 177 0000 LC.hys	4.736263	9.482327	2.246492	7878.073203	539.247088	7.901975	22.42486	1.203635	0.575443	1.520548	1.511847	13.537059	-10.55984	-0.936312
Kenichi_Gyroids_Position 177 0000 LC.hys	113.309446	152.168988	18.286081	474039.632634	539.247088	119.550627	23.531421	0.321005	0.573153	103.00011	1.988868	13.537059	-10.55984	-0.936312
Kenichi_Gyroids_Position 177 0000 LC.hys	197.983179	466.146563	40.721407	1237264.705002	539.247088	206.568587	32.435926	0.376756	1.845164	185.719488	1.821326	13.537059	-10.55984	-0.936312
Kenichi_Gyroids_Position 177 0000 LC.hys	268.697274	951.512948	70.208733	2143663.793264	539.247088	278.861747	42.486174	0.443872	2.187001	253.420036	1.877253	13.537059	-10.55984	-0.936312
Kenichi_Gyroids_Position 177 0000 LC.hys	321.317252	1607.965703	96.582422	2977062.879057	539.247088	333.80373	49.595117	0.540118	14.5607	309.314605	1.470939	13.537059	-10.55984	-0.936312
Kenichi_Gyroids_Position 177 0000 LC.hys	361.224296	2435.428741	120.842241	3699547.884204	539.247088	376.339636	55.664623	0.658304	6.330623	342.32445	1.687781	13.537059	-10.55984	-0.936312
Kenichi_Gyroids_Position 177 0000 LC.hys	392.172739	3434.585437	132.652246	4313554.32384	539.247088	411.591476	56.588971	0.796231	20.862254	374.908518	1.416787	13.537059	-10.55984	-0.936312
Kenichi_Gyroids_Position 177 0000 LC.hys	417.874588	4605.652683	147.360247	4859133.525408	539.247088	441.31537	59.229184	0.947834	10.400335	392.368521	1.56608	13.537059	-10.55984	-0.936312
Kenichi_Gyroids_Position 177 0000 LC.hys	440.009612	5947.085353	157.008354	5354935.27379	539.247088	468.417744	60.114671	1.11058	14.134355	411.734431	1.49649	13.537059	-10.55984	-0.936312
Kenichi_Gyroids_Position 177 0000 LC.hys	460.023475	7459.396092	168.531389	5823888.075964	539.247088	493.219351	61.874132	1.280828	9.577719	423.736644	1.569834	13.537059	-10.55984	-0.936312
Kenichi_Gyroids_Position 177 0000 LC.hys	479.337208	9144.141364	181.580059	6295041.444374	539.247088	517.106256	64.121502	1.452594	2.704814	426.338842	1.802417	13.537059	-10.55984	-0.936312
Kenichi_Gyroids_Position 177 0000 LC.hys	497.71959	10999.757515	199.994442	6760448.748626	539.247088	538.969827	68.149864	1.627075	1.106516	430.86857	1.965466	13.537059	-10.55984	-0.936312

File: Indentation Data/750nm_nickel/Kenichi_Gyroids_Position 177 0001 LC.txt
Number of Data Points = 12
       
File	hc(nm)	Pmax(µN)	S(µN/nm)	A(nm^2)	hmax(nm)	heff(nm)	Er(GPa)	H(GPa)	A	hf(nm)	m	X(mm)	Y(mm)	Drift(nm/s)
Kenichi_Gyroids_Position 177 0001 LC.hys	2.294802	9.558545	2.070961	3855.887587	525.813438	5.756437	29.549118	2.478948	1.090272	0.020114	1.242836	13.587059	-10.55984	0.206991
Kenichi_Gyroids_Position 177 0001 LC.hys	104.297986	152.247669	16.525816	413470.977676	525.813438	111.207524	22.77064	0.368219	0.827584	94.23951	1.841803	13.587059	-10.55984	0.206991
Kenichi_Gyroids_Position 177 0001 LC.hys	200.769793	466.163366	41.80036	1268348.17947	525.813438	209.133897	32.884831	0.367536	0.416619	184.652514	2.195219	13.587059	-10.55984	0.206991
Kenichi_Gyroids_Position 177 0001 LC.hys	267.499494	951.37385	74.116584	2126271.940739	525.813438	277.12663	45.034031	0.447438	1.179093	250.844205	2.047527	13.587059	-10.55984	0.206991
Kenichi_Gyroids_Position 177 0001 LC.hys	316.55362	1607.961808	99.633215	2896032.945653	525.813438	328.65773	51.872505	0.555229	4.65466	300.420835	1.749626	13.587059	-10.55984	0.206991
Kenichi_Gyroids_Position 177 0001 LC.hys	351.651435	2435.516976	113.329314	3519126.660132	525.813438	367.769399	53.525365	0.69208	14.485571	335.941762	1.481001	13.587059	-10.55984	0.206991
Kenichi_Gyroids_Position 177 0001 LC.hys	379.756996	3435.004798	131.554412	4061594.371937	525.813438	399.340175	57.835164	0.845728	10.423464	358.52545	1.563129	13.587059	-10.55984	0.206991
Kenichi_Gyroids_Position 177 0001 LC.hys	403.981548	4605.531338	144.24222	4560204.176506	525.813438	427.92841	59.845994	1.00994	13.921087	380.046937	1.499616	13.587059	-10.55984	0.206991
Kenichi_Gyroids_Position 177 0001 LC.hys	425.831099	5947.224238	155.704622	5034587.907553	525.813438	454.477764	61.482903	1.181273	10.735056	395.337391	1.548358	13.587059	-10.55984	0.206991
Kenichi_Gyroids_Position 177 0001 LC.hys	445.664346	7459.863894	166.920551	5485444.672656	525.813438	479.182675	63.144964	1.359938	8.457408	408.096044	1.590621	13.587059	-10.55984	0.206991
Kenichi_Gyroids_Position 177 0001 LC.hys	464.546934	9143.899965	178.013352	5932597.838818	525.813438	503.071712	64.753754	1.541298	4.044942	414.576084	1.722832	13.587059	-10.55984	0.206991
Kenichi_Gyroids_Position 177 0001 LC.hys	483.765927	10999.845934	198.157678	6405654.534914	525.813438	525.398856	69.368767	1.717209	0.360553	405.625352	2.15767	13.587059	-10.55984	0.206991

File: Indentation Data/750nm_nickel/Kenichi_Gyroids_Position 177 0002 LC.txt
Number of Data Points = 12
       
File	hc(nm)	Pmax(µN)	S(µN/nm)	A(nm^2)	hmax(nm)	heff(nm)	Er(GPa)	H(GPa)	A	hf(nm)	m	X(mm)	Y(mm)	Drift(nm/s)
Kenichi_Gyroids_Position 177 0002 LC.hys	2.735943	9.447888	2.300939	4568.557602	513.571013	5.815518	30.161325	2.068024	0.802448	0.041075	1.406308	13.637059	-10.55984	0.567535
Kenichi_Gyroids_Position 177 0002 LC.hys	92.077219	152.197709	18.116625	337676.87721	513.571013	98.377966	27.622404	0.45072	0.169493	79.078525	2.29728	13.637059	-10.55984	0.567535
Kenichi_Gyroids_Position 177 0002 LC.hys	184.79276	466.241289	41.430217	1095290.836983	513.571013	193.233	35.074162	0.425678	2.245992	173.200509	1.780088	13.637059	-10.55984	0.567535
Kenichi_Gyroids_Position 177 0002 LC.hys	249.958309	951.471935	69.062624	1879622.178405	513.571013	260.291017	44.631617	0.506204	12.183272	240.259855	1.453963	13.637059	-10.55984	0.567535
Kenichi_Gyroids_Position 177 0002 LC.hys	298.959537	1608.073481	101.949191	2606389.520343	513.571013	310.789499	55.949853	0.616974	1.103349	277.897441	2.085302	13.637059	-10.55984	0.567535
Kenichi_Gyroids_Position 177 0002 LC.hys	334.661438	2435.863365	113.535317	3209967.1055	513.571013	350.752444	56.145573	0.758844	35.737158	323.382635	1.275704	13.637059	-10.55984	0.567535
Kenichi_Gyroids_Position 177 0002 LC.hys	365.765261	3434.850512	140.035276	3786701.918176	513.571013	384.16161	63.759033	0.907082	3.410396	339.513059	1.820275	13.637059	-10.55984	0.567535
Kenichi_Gyroids_Position 177 0002 LC.hys	390.399017	4605.192999	151.249632	4277096.801115	513.571013	413.234741	64.796958	1.07671	3.704238	358.924574	1.783724	13.637059	-10.55984	0.567535
Kenichi_Gyroids_Position 177 0002 LC.hys	412.137219	5946.818265	158.961621	4734539.390034	513.571013	440.195021	64.727412	1.25605	9.93947	381.464748	1.569891	13.637059	-10.55984	0.567535
Kenichi_Gyroids_Position 177 0002 LC.hys	433.06362	7459.527353	171.682594	5196767.941038	513.571013	465.650764	66.725899	1.435417	5.558616	392.70454	1.678873	13.637059	-10.55984	0.567535
Kenichi_Gyroids_Position 177 0002 LC.hys	452.234204	9143.746325	178.509605	5639042.124805	513.571013	490.651239	66.602993	1.621507	5.171725	404.660392	1.678764	13.637059	-10.55984	0.567535
Kenichi_Gyroids_Position 177 0002 LC.hys	471.842719	10998.826186	197.847226	6110045.613636	513.571013	513.53711	70.915728	1.800122	0.480069	396.374089	2.107532	13.637059	-10.55984	0.567535

File: Indentation Data/750nm_nickel/Kenichi_Gyroids_Position 177 0003 LC.txt
Number of Data Points = 12
       
File	hc(nm)	Pmax(µN)	S(µN/nm)	A(nm^2)	hmax(nm)	heff(nm)	Er(GPa)	H(GPa)	A	hf(nm)	m	X(mm)	Y(mm)	Drift(nm/s)
Kenichi_Gyroids_Position 177 0003 LC.hys	5.973031	9.498698	1.756102	10001.269418	553.136223	10.029757	15.558113	0.949749	1.756102	4.620789	1.0	13.687059	-10.55984	0.574002
Kenichi_Gyroids_Position 177 0003 LC.hys	113.049221	152.176903	15.700596	472234.888472	553.136223	120.318543	20.242863	0.322248	0.932847	103.002596	1.786544	13.687059	-10.55984	0.574002
Kenichi_Gyroids_Position 177 0003 LC.hys	213.022074	466.124454	42.945633	1409528.386399	553.136223	221.162443	32.04918	0.330695	0.479474	197.547142	2.175758	13.687059	-10.55984	0.574002
Kenichi_Gyroids_Position 177 0003 LC.hys	282.297747	951.25517	67.106512	2346072.467319	553.136223	292.929225	38.817609	0.405467	13.750422	272.893684	1.413412	13.687059	-10.55984	0.574002
Kenichi_Gyroids_Position 177 0003 LC.hys	334.079293	1607.955573	97.651708	3199624.622648	553.136223	346.428966	48.368782	0.502545	6.718235	319.14702	1.656842	13.687059	-10.55984	0.574002
Kenichi_Gyroids_Position 177 0003 LC.hys	370.664467	2435.85065	115.238366	3881864.4227	553.136223	386.51759	51.82171	0.627495	11.271468	353.908249	1.542725	13.687059	-10.55984	0.574002
Kenichi_Gyroids_Position 177 0003 LC.hys	399.917182	3434.525072	130.167445	4474541.039388	553.136223	419.706261	54.520893	0.76757	13.664342	380.074936	1.502015	13.687059	-10.55984	0.574002
Kenichi_Gyroids_Position 177 0003 LC.hys	425.709027	4605.432021	143.505502	5031872.59918	553.136223	449.778307	56.681138	0.915252	16.763338	402.929419	1.459814	13.687059	-10.55984	0.574002
Kenichi_Gyroids_Position 177 0003 LC.hys	448.814965	5946.804603	153.109985	5558839.472893	553.136223	477.945027	57.536876	1.069792	12.697153	419.287524	1.510231	13.687059	-10.55984	0.574002
Kenichi_Gyroids_Position 177 0003 LC.hys	470.375316	7459.991245	166.314443	6074146.008616	553.136223	504.016372	59.789123	1.228155	8.175576	432.430295	1.595953	13.687059	-10.55984	0.574002
Kenichi_Gyroids_Position 177 0003 LC.hys	491.389064	9143.642606	180.075578	6598302.879914	553.136223	529.471585	62.111715	1.385757	2.043743	435.514743	1.850393	13.687059	-10.55984	0.574002
Kenichi_Gyroids_Position 177 0003 LC.hys	510.861512	11000.267101	195.267197	7103325.772955	553.136223	553.112337	64.913235	1.548608	0.38059	432.395317	2.142864	13.687059	-10.55984	0.574002

File: Indentation Data/750nm_nickel/Kenichi_Gyroids_Position 177 0004 LC.txt
Number of Data Points = 12
       
File	hc(nm)	Pmax(µN)	S(µN/nm)	A(nm^2)	hmax(nm)	heff(nm)	Er(GPa)	H(GPa)	A	hf(nm)	m	X(mm)	Y(mm)	Drift(nm/s)
Kenichi_Gyroids_Position 177 0004 LC.hys	4.957323	9.521229	2.079754	8252.975376	567.988527	8.390864	20.283436	1.153672	0.399737	1.089823	1.594791	13.537059	-10.50984	0.414013
Kenichi_Gyroids_Position 177 0004 LC.hys	116.404399	151.449023	15.749995	495758.179432	567.988527	123.61626	19.818935	0.30549	2.703332	109.133725	1.506116	13.537059	-10.50984	0.414013
Kenichi_Gyroids_Position 177 0004 LC.hys	214.543082	464.193337	41.262224	1427567.549953	567.988527	222.980461	30.597724	0.325164	1.149585	201.10124	1.944848	13.537059	-10.50984	0.414013
Kenichi_Gyroids_Position 177 0004 LC.hys	289.352058	947.042353	71.185539	2454626.349776	567.988527	299.329952	40.256305	0.385819	2.512175	274.698187	1.851475	13.537059	-10.50984	0.414013
Kenichi_Gyroids_Position 177 0004 LC.hys	341.291879	1600.502837	90.401745	3328935.999126	567.988527	354.570131	43.899434	0.480785	33.492543	332.458905	1.248916	13.537059	-10.50984	0.414013
Kenichi_Gyroids_Position 177 0004 LC.hys	382.206222	2423.989331	117.668646	4110700.062584	567.988527	397.65632	51.420665	0.589678	14.774021	366.969436	1.489645	13.537059	-10.50984	0.414013
Kenichi_Gyroids_Position 177 0004 LC.hys	413.864294	3419.982869	133.844809	4771875.329042	567.988527	433.028183	54.286497	0.716696	21.337739	396.871639	1.415026	13.537059	-10.50984	0.414013
Kenichi_Gyroids_Position 177 0004 LC.hys	439.561744	4582.115362	147.23577	5344665.564919	567.988527	462.902448	56.427121	0.857325	15.858171	416.856699	1.479575	13.537059	-10.50984	0.414013
Kenichi_Gyroids_Position 177 0004 LC.hys	463.061233	5919.709426	159.773388	5896782.267791	567.988527	490.849228	58.295056	1.003888	10.623186	433.093228	1.558839	13.537059	-10.50984	0.414013
Kenichi_Gyroids_Position 177 0004 LC.hys	486.175492	7425.03869	177.310633	6466240.203184	567.988527	517.582401	61.779401	1.148278	1.049289	433.762864	2.001619	13.537059	-10.50984	0.414013
Kenichi_Gyroids_Position 177 0004 LC.hys	506.183044	9103.025461	182.259206	6980293.094125	567.988527	543.642162	61.120581	1.304104	5.61412	460.201839	1.670628	13.537059	-10.50984	0.414013
Kenichi_Gyroids_Position 177 0004 LC.hys	525.677816	10798.304753	196.366134	7500035.089863	567.988527	566.920817	63.528671	1.439767	0.978715	457.827269	1.983856	13.537059	-10.50984	0.414013

File: Indentation Data/750nm_nickel/Kenichi_Gyroids_Position 177 0005 LC.txt
Number of Data Points = 12
       
File	hc(nm)	Pmax(µN)	S(µN/nm)	A(nm^2)	hmax(nm)	heff(nm)	Er(GPa)	H(GPa)	A	hf(nm)	m	X(mm)	Y(mm)	Drift(nm/s)
Kenichi_Gyroids_Position 177 0005 LC.hys	2.217453	9.430087	2.188952	3731.397867	509.900258	5.448481	31.749378	2.527226	1.133133	0.040358	1.255356	13.587059	-10.50984	0.336659
Kenichi_Gyroids_Position 177 0005 LC.hys	85.27222	152.199955	17.83315	298636.97247	509.900258	91.673219	28.912863	0.509649	0.442044	74.233553	2.043392	13.587059	-10.50984	0.336659
Kenichi_Gyroids_Position 177 0005 LC.hys	170.960337	466.131931	42.834637	955557.571376	509.900258	179.121932	38.824109	0.487811	2.280212	159.628982	1.791281	13.587059	-10.50984	0.336659
Kenichi_Gyroids_Position 177 0005 LC.hys	239.678801	951.495158	76.300791	1742083.347741	509.900258	249.03154	51.218801	0.546182	0.576	221.239612	2.228646	13.587059	-10.50984	0.336659
Kenichi_Gyroids_Position 177 0005 LC.hys	288.68122	1607.764138	95.80675	2444198.41	509.900258	301.267213	54.295359	0.657788	20.089065	277.922889	1.391089	13.587059	-10.50984	0.336659
Kenichi_Gyroids_Position 177 0005 LC.hys	324.817738	2435.727348	116.738986	3037315.069101	509.900258	340.466285	59.347964	0.801934	14.426123	309.339875	1.49182	13.587059	-10.50984	0.336659
Kenichi_Gyroids_Position 177 0005 LC.hys	355.444392	3434.739227	136.613371	3590076.148735	509.900258	374.300924	63.881662	0.956732	7.24448	332.73844	1.653107	13.587059	-10.50984	0.336659
Kenichi_Gyroids_Position 177 0005 LC.hys	381.450882	4605.230839	150.261166	4095524.542646	509.900258	404.437014	65.784991	1.124454	4.905115	351.567587	1.725043	13.587059	-10.50984	0.336659
Kenichi_Gyroids_Position 177 0005 LC.hys	403.761301	5947.192252	157.47585	4555541.385972	509.900258	432.085608	65.370046	1.305485	9.809611	372.809582	1.569571	13.587059	-10.50984	0.336659
Kenichi_Gyroids_Position 177 0005 LC.hys	426.162638	7459.438342	170.978521	5041966.206572	509.900258	458.883583	67.464673	1.47947	4.152338	383.297824	1.732509	13.587059	-10.50984	0.336659
Kenichi_Gyroids_Position 177 0005 LC.hys	446.430337	9144.329459	176.386397	5503243.978972	509.900258	485.312287	66.617838	1.661625	5.63528	399.286902	1.659357	13.587059	-10.50984	0.336659
Kenichi_Gyroids_Position 177 0005 LC.hys	467.308484	10999.222381	195.301333	5999457.42415	509.900258	509.547913	70.645426	1.83337	0.512841	391.764244	2.091358	13.587059	-10.50984	0.336659

File: Indentation Data/750nm_nickel/Kenichi_Gyroids_Position 177 0006 LC.txt
Number of Data Points = 12
       
File	hc(nm)	Pmax(µN)	S(µN/nm)	A(nm^2)	hmax(nm)	heff(nm)	Er(GPa)	H(GPa)	A	hf(nm)	m	X(mm)	Y(mm)	Drift(nm/s)
Kenichi_Gyroids_Position 177 0006 LC.hys	4.358603	9.393755	1.770716	7242.057659	534.39193	8.337398	18.435407	1.297111	0.345239	0.050019	1.562165	13.637059	-10.50984	0.222918
Kenichi_Gyroids_Position 177 0006 LC.hys	95.466746	152.13159	15.90798	357967.091209	534.39193	102.639164	23.557452	0.424988	0.697044	84.773594	1.868153	13.637059	-10.50984	0.222918
Kenichi_Gyroids_Position 177 0006 LC.hys	193.515633	466.120629	42.961335	1188224.625295	534.39193	201.652961	34.919123	0.392283	0.665105	178.901359	2.096966	13.637059	-10.50984	0.222918
Kenichi_Gyroids_Position 177 0006 LC.hys	261.420747	951.255324	68.516475	2039091.279706	534.39193	271.833447	42.511997	0.466509	15.842068	252.602949	1.385123	13.637059	-10.50984	0.222918
Kenichi_Gyroids_Position 177 0006 LC.hys	313.94387	1607.845523	95.75223	2852112.0713	534.39193	326.537667	50.234309	0.563739	14.68279	301.921972	1.465942	13.637059	-10.50984	0.222918
Kenichi_Gyroids_Position 177 0006 LC.hys	351.420174	2435.694358	118.798446	3514823.575922	534.39193	366.797234	56.142768	0.692978	8.826779	333.831771	1.607856	13.637059	-10.50984	0.222918
Kenichi_Gyroids_Position 177 0006 LC.hys	381.439201	3434.940209	133.973248	4095290.09032	534.39193	400.668452	58.655748	0.838754	6.479358	357.85646	1.6698	13.637059	-10.50984	0.222918
Kenichi_Gyroids_Position 177 0006 LC.hys	406.78217	4605.371346	142.285444	4619702.786607	534.39193	431.057517	58.652737	0.996898	20.452311	385.220886	1.416148	13.637059	-10.50984	0.222918
Kenichi_Gyroids_Position 177 0006 LC.hys	430.945194	5947.095409	160.038847	5148999.576501	534.39193	458.815437	62.488315	1.155	4.367612	394.428603	1.732677	13.637059	-10.50984	0.222918
Kenichi_Gyroids_Position 177 0006 LC.hys	452.033727	7459.844557	167.165138	5634323.876438	534.39193	485.502927	62.396415	1.324	5.462186	410.811412	1.673737	13.637059	-10.50984	0.222918
Kenichi_Gyroids_Position 177 0006 LC.hys	472.279336	9144.133977	178.325639	6120747.690967	534.39193	510.737633	63.862568	1.493957	4.251424	422.832604	1.714293	13.637059	-10.50984	0.222918
Kenichi_Gyroids_Position 177 0006 LC.hys	492.474405	10999.298419	197.650113	6625962.619289	534.39193	534.212169	68.031086	1.66003	0.334982	413.482746	2.169428	13.637059	-10.50984	0.222918

File: Indentation Data/750nm_nickel/Kenichi_Gyroids_Position 177 0007 LC.txt
Number of Data Points = 12
       
File	hc(nm)	Pmax(µN)	S(µN/nm)	A(nm^2)	hmax(nm)	heff(nm)	Er(GPa)	H(GPa)	A	hf(nm)	m	X(mm)	Y(mm)	Drift(nm/s)
Kenichi_Gyroids_Position 177 0007 LC.hys	2.606985	9.61003	7.717276	4359.713347	500.832915	3.540932	103.554719	2.20428	0.263823	2.082801e-005	2.843507	13.687059	-10.50984	0.177114
Kenichi_Gyroids_Position 177 0007 LC.hys	76.34729	152.422631	16.944473	250865.998104	500.832915	83.093855	29.973812	0.607586	1.818191	68.305071	1.644035	13.687059	-10.50984	0.177114
Kenichi_Gyroids_Position 177 0007 LC.hys	170.85447	466.18917	42.724047	954524.23934	500.832915	179.038196	38.744828	0.4884	2.38186	159.625277	1.779103	13.687059	-10.50984	0.177114
Kenichi_Gyroids_Position 177 0007 LC.hys	238.777692	951.492531	73.256114	1730273.296454	500.832915	248.519123	49.342523	0.549909	5.560548	226.815707	1.670962	13.687059	-10.50984	0.177114
Kenichi_Gyroids_Position 177 0007 LC.hys	287.58163	1607.987602	97.665629	2427153.358731	500.832915	299.929788	55.542826	0.662499	7.72322	273.184567	1.624446	13.687059	-10.50984	0.177114
Kenichi_Gyroids_Position 177 0007 LC.hys	322.214379	2435.989707	111.582203	2992447.503411	500.832915	338.587889	57.150034	0.814046	32.891153	310.430994	1.289746	13.687059	-10.50984	0.177114
Kenichi_Gyroids_Position 177 0007 LC.hys	350.623186	3434.9801	130.507813	3500014.062195	500.832915	370.363269	61.806827	0.981419	17.473638	332.197279	1.450069	13.687059	-10.50984	0.177114
Kenichi_Gyroids_Position 177 0007 LC.hys	375.642706	4605.159217	146.461019	3979766.472771	500.832915	399.224881	65.047122	1.157143	8.953999	349.084123	1.594661	13.687059	-10.50984	0.177114
Kenichi_Gyroids_Position 177 0007 LC.hys	397.458269	5946.625003	153.201598	4423108.322534	500.832915	426.570033	64.540799	1.344445	16.787379	370.087592	1.455145	13.687059	-10.50984	0.177114
Kenichi_Gyroids_Position 177 0007 LC.hys	418.835513	7460.14907	166.078502	4880158.871092	500.832915	452.525074	66.608748	1.528669	6.450677	378.841496	1.64035	13.687059	-10.50984	0.177114
Kenichi_Gyroids_Position 177 0007 LC.hys	439.664633	9144.439708	181.173799	5347023.963474	500.832915	477.519609	69.418329	1.710192	1.11827	378.554808	1.960736	13.687059	-10.50984	0.177114
Kenichi_Gyroids_Position 177 0007 LC.hys	458.941052	10999.688516	197.054942	5798023.43264	500.832915	500.806362	72.507374	1.897145	0.18612	374.133879	2.269286	13.687059	-10.50984	0.177114

File: Indentation Data/750nm_nickel/Kenichi_Gyroids_Position 177 0009 LC.txt
Number of Data Points = 12
       
File	hc(nm)	Pmax(µN)	S(µN/nm)	A(nm^2)	hmax(nm)	heff(nm)	Er(GPa)	H(GPa)	A	hf(nm)	m	X(mm)	Y(mm)	Drift(nm/s)
Kenichi_Gyroids_Position 177 0009 LC.hys	6.960688	9.499312	1.704477	11743.202878	550.576637	11.140553	13.935826	0.80892	0.076976	0.005249	1.998026	13.587059	-10.45984	-0.00482
Kenichi_Gyroids_Position 177 0009 LC.hys	106.908096	152.239814	16.062581	430605.652639	550.576637	114.016534	21.68754	0.353548	1.228991	97.668919	1.724811	13.587059	-10.45984	-0.00482
Kenichi_Gyroids_Position 177 0009 LC.hys	205.960177	466.137827	42.373605	1327258.342851	550.576637	214.210676	32.58761	0.351204	1.117377	192.610109	1.963569	13.587059	-10.45984	-0.00482
Kenichi_Gyroids_Position 177 0009 LC.hys	279.984952	951.308373	70.595267	2311013.030138	550.576637	290.091597	41.144256	0.411641	6.353454	268.215412	1.623401	13.587059	-10.45984	-0.00482
Kenichi_Gyroids_Position 177 0009 LC.hys	331.625118	1608.054081	96.269236	3156205.823669	550.576637	344.152906	48.010883	0.50949	13.256719	319.229461	1.49209	13.587059	-10.45984	-0.00482
Kenichi_Gyroids_Position 177 0009 LC.hys	369.111658	2435.634942	114.558287	3851575.286704	550.576637	385.057481	51.71805	0.632374	21.409258	355.372072	1.396231	13.587059	-10.45984	-0.00482
Kenichi_Gyroids_Position 177 0009 LC.hys	399.462744	3434.458416	136.835887	4465013.309684	550.576637	418.287073	57.375101	0.769193	4.681335	374.475206	1.745555	13.587059	-10.45984	-0.00482
Kenichi_Gyroids_Position 177 0009 LC.hys	423.900213	4604.815567	147.368132	4991723.642182	550.576637	447.335481	58.440395	0.92249	10.202068	398.276006	1.570053	13.587059	-10.45984	-0.00482
Kenichi_Gyroids_Position 177 0009 LC.hys	446.477805	5946.196711	156.832792	5504347.916568	550.576637	474.913487	59.226868	1.080273	13.337306	417.750782	1.507684	13.587059	-10.45984	-0.00482
Kenichi_Gyroids_Position 177 0009 LC.hys	467.552385	7459.350307	166.922818	6005380.433399	550.576637	501.067951	60.350417	1.242111	10.126335	431.518747	1.556349	13.587059	-10.45984	-0.00482
Kenichi_Gyroids_Position 177 0009 LC.hys	488.483916	9144.084603	179.659818	6524549.594337	550.576637	526.656411	62.317571	1.401489	3.649726	437.867924	1.744486	13.587059	-10.45984	-0.00482
Kenichi_Gyroids_Position 177 0009 LC.hys	508.463228	10999.753526	196.680629	7040122.606062	550.576637	550.408463	65.675941	1.562438	0.496785	432.994206	2.099421	13.587059	-10.45984	-0.00482

File: Indentation Data/750nm_nickel/Kenichi_Gyroids_Position 177 0010 LC.txt
Number of Data Points = 12
       
File	hc(nm)	Pmax(µN)	S(µN/nm)	A(nm^2)	hmax(nm)	heff(nm)	Er(GPa)	H(GPa)	A	hf(nm)	m	X(mm)	Y(mm)	Drift(nm/s)
Kenichi_Gyroids_Position 177 0010 LC.hys	2.517131	9.598536	1.99495	4214.455098	524.187713	6.125693	27.226773	2.277527	0.986223	0.055012	1.261724	13.637059	-10.45984	-0.030827
Kenichi_Gyroids_Position 177 0010 LC.hys	89.231439	152.265288	16.176112	321075.39218	524.187713	96.291167	25.293298	0.474235	0.465605	77.657859	1.979535	13.637059	-10.45984	-0.030827
Kenichi_Gyroids_Position 177 0010 LC.hys	177.887539	466.262445	41.061139	1024364.269368	524.187713	186.404031	35.94501	0.455172	1.35811	164.821312	1.90067	13.637059	-10.45984	-0.030827
Kenichi_Gyroids_Position 177 0010 LC.hys	249.990477	951.491152	72.699796	1880060.70332	524.187713	259.806438	46.976654	0.506096	0.929835	232.406256	2.093543	13.637059	-10.45984	-0.030827
Kenichi_Gyroids_Position 177 0010 LC.hys	300.991035	1608.368246	99.174225	2639058.861023	524.187713	313.154238	54.089019	0.609448	3.907014	284.158435	1.787922	13.637059	-10.45984	-0.030827
Kenichi_Gyroids_Position 177 0010 LC.hys	340.11534	2435.944779	117.831076	3307668.391914	524.187713	355.620236	57.402881	0.736454	14.823571	324.841801	1.488809	13.637059	-10.45984	-0.030827
Kenichi_Gyroids_Position 177 0010 LC.hys	370.91382	3434.643074	133.725857	3886739.331009	524.187713	390.176978	60.097653	0.883682	13.958077	351.492819	1.506146	13.637059	-10.45984	-0.030827
Kenichi_Gyroids_Position 177 0010 LC.hys	396.824455	4605.340691	149.517273	4409898.947809	524.187713	419.925502	63.082933	1.044319	13.400069	373.149451	1.518634	13.637059	-10.45984	-0.030827
Kenichi_Gyroids_Position 177 0010 LC.hys	420.144647	5946.516858	160.91481	4908875.943918	524.187713	447.860478	64.348706	1.211381	6.284933	386.378834	1.663715	13.637059	-10.45984	-0.030827
Kenichi_Gyroids_Position 177 0010 LC.hys	442.251723	7459.615047	171.483582	5406495.030177	524.187713	474.877069	65.34306	1.379751	5.716294	402.091459	1.673215	13.637059	-10.45984	-0.030827
Kenichi_Gyroids_Position 177 0010 LC.hys	462.468051	9144.45807	180.440405	5882512.722238	524.187713	500.476963	65.915444	1.554516	5.488417	415.785468	1.671151	13.637059	-10.45984	-0.030827
Kenichi_Gyroids_Position 177 0010 LC.hys	482.741418	10999.169524	201.385387	6379980.642032	524.187713	523.704555	70.640392	1.724013	0.435942	407.326312	2.130786	13.637059	-10.45984	-0.030827

File: Indentation Data/750nm_nickel/Kenichi_Gyroids_Position 177 0011 LC.txt
Number of Data Points = 12
       
File	hc(nm)	Pmax(µN)	S(µN/nm)	A(nm^2)	hmax(nm)	heff(nm)	Er(GPa)	H(GPa)	A	hf(nm)	m	X(mm)	Y(mm)	Drift(nm/s)
Kenichi_Gyroids_Position 177 0011 LC.hys	2.582129	9.358618	2.266646	4319.510622	502.164837	5.67876	30.556328	2.166592	0.991938	0.219254	1.322285	13.687059	-10.45984	-0.089752
Kenichi_Gyroids_Position 177 0011 LC.hys	87.164871	152.073586	17.988255	309267.758861	502.164837	93.505408	28.658704	0.491721	0.100181	73.003324	2.42512	13.687059	-10.45984	-0.089752
Kenichi_Gyroids_Position 177 0011 LC.hys	179.46919	466.066688	43.674533	1040403.972418	502.164837	187.47271	37.936923	0.447967	2.883403	168.899	1.740519	13.687059	-10.45984	-0.089752
Kenichi_Gyroids_Position 177 0011 LC.hys	241.904073	951.137458	71.182652	1771418.390328	502.164837	251.925519	47.385822	0.536936	7.517647	230.742215	1.585348	13.687059	-10.45984	-0.089752
Kenichi_Gyroids_Position 177 0011 LC.hys	290.001405	1608.008492	95.632406	2464741.208447	502.164837	302.61226	53.970228	0.652405	16.473912	278.432106	1.438056	13.687059	-10.45984	-0.089752
Kenichi_Gyroids_Position 177 0011 LC.hys	325.926134	2435.532323	115.805652	3056518.478139	502.164837	341.699538	58.688238	0.796832	14.514376	310.410113	1.487762	13.687059	-10.45984	-0.089752
Kenichi_Gyroids_Position 177 0011 LC.hys	354.304267	3434.572974	133.213537	3568675.368201	502.164837	373.641114	62.478366	0.962422	11.715266	333.874006	1.542409	13.687059	-10.45984	-0.089752
Kenichi_Gyroids_Position 177 0011 LC.hys	378.728868	4604.879841	149.26702	4041068.514741	502.164837	401.866329	65.788591	1.13952	5.266598	349.160992	1.708442	13.687059	-10.45984	-0.089752
Kenichi_Gyroids_Position 177 0011 LC.hys	400.279592	5946.352165	157.645123	4482146.568456	502.164837	428.569488	65.973928	1.326675	6.823767	366.669811	1.641037	13.687059	-10.45984	-0.089752
Kenichi_Gyroids_Position 177 0011 LC.hys	421.143157	7460.826204	169.196349	4930835.617316	502.164837	454.214909	67.509603	1.513096	4.699752	378.995021	1.705834	13.687059	-10.45984	-0.089752
Kenichi_Gyroids_Position 177 0011 LC.hys	440.027187	9144.138076	176.405615	5355338.457992	502.164837	478.904087	67.538867	1.707481	6.428535	394.141285	1.635215	13.687059	-10.45984	-0.089752
Kenichi_Gyroids_Position 177 0011 LC.hys	460.261649	10999.353127	196.684607	5829586.979479	502.164837	502.204509	72.174919	1.886815	0.292223	379.668325	2.191127	13.687059	-10.45984	-0.089752

File: Indentation Data/750nm_nickel/Kenichi_Gyroids_Position 177 0012 LC.txt
Number of Data Points = 12
       
File	hc(nm)	Pmax(µN)	S(µN/nm)	A(nm^2)	hmax(nm)	heff(nm)	Er(GPa)	H(GPa)	A	hf(nm)	m	X(mm)	Y(mm)	Drift(nm/s)
Kenichi_Gyroids_Position 177 0012 LC.hys	4.774361	9.622916	2.214541	7942.545497	541.833155	8.033361	22.01601	1.211566	0.22603	0.142444	1.815952	13.537059	-10.40984	-0.155003
Kenichi_Gyroids_Position 177 0012 LC.hys	106.965429	152.380636	15.933901	430985.768576	541.833155	114.137903	21.504308	0.353563	1.081119	97.357869	1.754628	13.537059	-10.40984	-0.155003
Kenichi_Gyroids_Position 177 0012 LC.hys	199.771368	466.204346	37.770608	1257167.471008	541.833155	209.028653	29.846419	0.370837	13.51816	193.203789	1.282087	13.537059	-10.40984	-0.155003
Kenichi_Gyroids_Position 177 0012 LC.hys	272.167446	951.558185	73.246617	2194447.627791	541.833155	281.910812	43.808642	0.433621	1.12033	255.229943	2.053772	13.537059	-10.40984	-0.155003
Kenichi_Gyroids_Position 177 0012 LC.hys	321.408267	1608.143307	96.228672	2978621.878731	541.833155	333.942031	49.400533	0.539895	4.03486	304.390087	1.76834	13.537059	-10.40984	-0.155003
Kenichi_Gyroids_Position 177 0012 LC.hys	358.098038	2435.684589	115.249451	3640133.171563	541.833155	373.948555	53.519871	0.66912	10.925844	341.197003	1.549707	13.537059	-10.40984	-0.155003
Kenichi_Gyroids_Position 177 0012 LC.hys	387.624998	3435.026926	132.193175	4220387.911811	541.833155	407.113675	57.012184	0.813913	11.629202	367.05957	1.541438	13.537059	-10.40984	-0.155003
Kenichi_Gyroids_Position 177 0012 LC.hys	413.49081	4605.379868	145.119196	4763788.963343	541.833155	437.292175	58.909242	0.966747	12.811433	389.100846	1.518547	13.537059	-10.40984	-0.155003
Kenichi_Gyroids_Position 177 0012 LC.hys	436.98275	5946.824339	156.66943	5285719.966039	541.833155	465.451088	60.376372	1.125074	8.325865	404.712089	1.600172	13.537059	-10.40984	-0.155003
Kenichi_Gyroids_Position 177 0012 LC.hys	459.432324	7459.229202	169.64407	5809755.329486	541.833155	492.409733	62.358346	1.283915	4.057605	416.153022	1.734294	13.537059	-10.40984	-0.155003
Kenichi_Gyroids_Position 177 0012 LC.hys	479.932928	9144.188321	179.48919	6309864.415418	541.833155	518.142144	63.308659	1.449189	2.815684	426.880693	1.79135	13.537059	-10.40984	-0.155003
Kenichi_Gyroids_Position 177 0012 LC.hys	499.590229	10998.99045	196.289618	6808737.862876	541.833155	541.616104	66.6498	1.615423	0.410439	422.163435	2.13177	13.537059	-10.40984	-0.155003

File: Indentation Data/750nm_nickel/Kenichi_Gyroids_Position 177 0013 LC.txt
Number of Data Points = 12
       
File	hc(nm)	Pmax(µN)	S(µN/nm)	A(nm^2)	hmax(nm)	heff(nm)	Er(GPa)	H(GPa)	A	hf(nm)	m	X(mm)	Y(mm)	Drift(nm/s)
Kenichi_Gyroids_Position 177 0013 LC.hys	2.614994	9.515266	2.241645	4372.669787	540.864291	5.79857	30.035053	2.176077	0.873446	0.019684	1.361414	13.587059	-10.40984	-0.105842
Kenichi_Gyroids_Position 177 0013 LC.hys	92.085999	152.141242	16.405202	337728.710256	540.864291	99.041471	25.011079	0.450484	4.046813	85.959857	1.410574	13.587059	-10.40984	-0.105842
Kenichi_Gyroids_Position 177 0013 LC.hys	192.116536	466.204221	41.787995	1173067.738277	540.864291	200.483847	34.184152	0.397423	0.82105	177.814413	2.031964	13.587059	-10.40984	-0.105842
Kenichi_Gyroids_Position 177 0013 LC.hys	263.136395	951.32613	70.930522	2063513.59164	540.864291	273.195458	43.748616	0.461022	1.763336	247.275285	1.932598	13.587059	-10.40984	-0.105842
Kenichi_Gyroids_Position 177 0013 LC.hys	316.833825	1607.841577	101.678695	2900768.504644	540.864291	328.693549	52.894225	0.554281	1.268871	296.230206	2.052957	13.587059	-10.40984	-0.105842
Kenichi_Gyroids_Position 177 0013 LC.hys	355.804025	2435.687905	120.003822	3596839.882649	540.864291	371.02659	56.062099	0.677174	6.824616	337.159898	1.668577	13.587059	-10.40984	-0.105842
Kenichi_Gyroids_Position 177 0013 LC.hys	386.445277	3434.526905	133.826915	4196385.294897	540.864291	405.693237	57.881612	0.818449	11.671969	366.049717	1.544716	13.587059	-10.40984	-0.105842
Kenichi_Gyroids_Position 177 0013 LC.hys	412.684714	4605.176864	143.538002	4746359.332374	540.864291	436.74721	58.374264	0.970255	25.940545	392.818424	1.369209	13.587059	-10.40984	-0.105842
Kenichi_Gyroids_Position 177 0013 LC.hys	437.07007	5946.309459	159.615106	5287710.424443	540.864291	465.010609	61.499982	1.124553	10.686923	407.011401	1.556856	13.587059	-10.40984	-0.105842
Kenichi_Gyroids_Position 177 0013 LC.hys	459.301595	7460.285981	173.667304	5806632.283701	540.864291	491.519602	63.854385	1.284787	4.532021	417.585776	1.721099	13.587059	-10.40984	-0.105842
Kenichi_Gyroids_Position 177 0013 LC.hys	479.582418	9143.981125	182.612797	6301140.763185	540.864291	517.137211	64.454975	1.451163	4.240513	430.899794	1.722232	13.587059	-10.40984	-0.105842
Kenichi_Gyroids_Position 177 0013 LC.hys	499.161703	10999.573486	198.210973	6797660.658385	540.864291	540.782407	67.357007	1.618141	1.087982	431.717104	1.965343	13.587059	-10.40984	-0.105842

File: Indentation Data/750nm_nickel/Kenichi_Gyroids_Position 177 0014 LC.txt
Number of Data Points = 12
       
File	hc(nm)	Pmax(µN)	S(µN/nm)	A(nm^2)	hmax(nm)	heff(nm)	Er(GPa)	H(GPa)	A	hf(nm)	m	X(mm)	Y(mm)	Drift(nm/s)
Kenichi_Gyroids_Position 177 0014 LC.hys	1.15228	9.416098	2.902552	2023.517834	464.099903	3.585336	57.1691	4.653331	2.323629	0.016944	1.099972	13.637059	-10.40984	-0.101984
Kenichi_Gyroids_Position 177 0014 LC.hys	59.753888	152.159071	17.571125	172391.202658	464.099903	66.248595	37.495301	0.882638	0.827827	50.039887	1.87176	13.637059	-10.40984	-0.101984
Kenichi_Gyroids_Position 177 0014 LC.hys	140.802421	466.018682	44.561037	683379.503283	464.099903	148.64591	47.75943	0.681932	1.361596	128.367684	1.939018	13.637059	-10.40984	-0.101984
Kenichi_Gyroids_Position 177 0014 LC.hys	201.928924	951.541295	75.452481	1281389.752895	464.099903	211.387274	59.056504	0.742585	0.352814	181.935835	2.335352	13.637059	-10.40984	-0.101984
Kenichi_Gyroids_Position 177 0014 LC.hys	247.78092	1607.75863	99.262354	1850056.922835	464.099903	259.928717	64.658683	0.869032	4.203771	231.234515	1.771568	13.637059	-10.40984	-0.101984
Kenichi_Gyroids_Position 177 0014 LC.hys	284.142675	2435.778639	117.945179	2374227.39956	464.099903	299.631514	67.819388	1.025925	15.457492	269.073604	1.479674	13.637059	-10.40984	-0.101984
Kenichi_Gyroids_Position 177 0014 LC.hys	312.757535	3434.883227	131.901431	2832256.90122	464.099903	332.288501	69.441327	1.212772	18.800696	294.852048	1.437581	13.637059	-10.40984	-0.101984
Kenichi_Gyroids_Position 177 0014 LC.hys	337.917922	4604.931052	146.916577	3268128.555614	464.099903	361.425809	72.003907	1.409042	11.597501	313.067471	1.542833	13.637059	-10.40984	-0.101984
Kenichi_Gyroids_Position 177 0014 LC.hys	360.38508	5946.519935	155.604038	3683551.527347	464.099903	389.046868	71.832721	1.614344	12.685612	331.140843	1.515241	13.637059	-10.40984	-0.101984
Kenichi_Gyroids_Position 177 0014 LC.hys	381.847034	7460.425952	169.081552	4103480.134573	464.099903	414.939464	73.952845	1.818073	5.586586	341.117836	1.673078	13.637059	-10.40984	-0.101984
Kenichi_Gyroids_Position 177 0014 LC.hys	401.703628	9144.329459	177.021296	4512093.616419	464.099903	440.446125	73.836533	2.026627	5.828896	354.992974	1.654252	13.637059	-10.40984	-0.101984
Kenichi_Gyroids_Position 177 0014 LC.hys	421.793653	10999.309578	195.570786	4945167.899585	464.099903	463.97522	77.919882	2.224254	0.564677	347.264447	2.07515	13.637059	-10.40984	-0.101984

File: Indentation Data/750nm_nickel/Kenichi_Gyroids_Position 177 0015 LC.txt
Number of Data Points = 12
       
File	hc(nm)	Pmax(µN)	S(µN/nm)	A(nm^2)	hmax(nm)	heff(nm)	Er(GPa)	H(GPa)	A	hf(nm)	m	X(mm)	Y(mm)	Drift(nm/s)
Kenichi_Gyroids_Position 177 0015 LC.hys	2.357743	9.550862	2.073443	3957.281674	540.668777	5.812455	29.203063	2.413491	1.036903	0.000791	1.261682	13.687059	-10.40984	-0.064278
Kenichi_Gyroids_Position 177 0015 LC.hys	107.161789	152.327543	16.206547	432288.841768	540.668777	114.211141	21.83928	0.352374	3.250095	100.42733	1.466498	13.687059	-10.40984	-0.064278
Kenichi_Gyroids_Position 177 0015 LC.hys	205.859619	466.172941	42.300457	1326104.48903	540.668777	214.125007	32.545505	0.351536	2.097606	194.215759	1.806562	13.687059	-10.40984	-0.064278
Kenichi_Gyroids_Position 177 0015 LC.hys	274.514928	951.607171	71.871666	2229136.043757	540.668777	284.445203	42.650512	0.426895	2.253263	259.545668	1.880578	13.687059	-10.40984	-0.064278
Kenichi_Gyroids_Position 177 0015 LC.hys	323.899847	1607.992196	98.362748	3021457.78797	540.668777	336.160526	50.13687	0.532191	7.634245	309.516415	1.629851	13.687059	-10.40984	-0.064278
Kenichi_Gyroids_Position 177 0015 LC.hys	360.07219	2435.399067	115.74997	3677596.327277	540.668777	375.852317	53.477819	0.662226	16.991473	345.300937	1.45205	13.687059	-10.40984	-0.064278
Kenichi_Gyroids_Position 177 0015 LC.hys	389.426826	3434.47609	134.811917	4257179.521078	540.668777	408.533868	57.889811	0.806749	8.338635	367.294759	1.61874	13.687059	-10.40984	-0.064278
Kenichi_Gyroids_Position 177 0015 LC.hys	414.403557	4605.277781	145.084548	4783563.061039	540.668777	438.210078	58.773322	0.96273	11.143881	389.104428	1.547023	13.687059	-10.40984	-0.064278
Kenichi_Gyroids_Position 177 0015 LC.hys	436.500626	5946.432084	154.391859	5274736.661928	540.668777	465.38702	59.560568	1.127342	15.082506	408.436238	1.478658	13.687059	-10.40984	-0.064278
Kenichi_Gyroids_Position 177 0015 LC.hys	457.956442	7459.370416	165.344403	5774545.907674	540.668777	491.792046	60.96287	1.291767	7.091882	418.657285	1.621105	13.687059	-10.40984	-0.064278
Kenichi_Gyroids_Position 177 0015 LC.hys	477.983521	9143.894243	175.021885	6261423.07744	540.668777	517.166739	61.971308	1.460354	5.252848	429.925922	1.669863	13.687059	-10.40984	-0.064278
Kenichi_Gyroids_Position 177 0015 LC.hys	497.918515	10999.298878	194.195509	6765575.69583	540.668777	540.398767	66.148749	1.625774	0.380561	419.139724	2.14086	13.687059	-10.40984	-0.064278
